Repository: hammad2348/concrete-strength-prediction

# Predicting concrete compressive strength from mix composition

A regression model that predicts the 28-day compressive strength of concrete from its mix proportions, and a test of whether features derived from concrete theory beat raw ingredient quantities.

Final model: gradient boosting, **4.72 ± 0.38 MPa** cross-validated RMSE.

## Data

1030 concrete mixes from Yeh (1998), via the UCI Machine Learning Repository. Eight inputs: cement, blast furnace slag, fly ash, water, superplasticizer, coarse aggregate and fine aggregate (all kg/m³), plus age in days. The target is compressive strength in MPa.

Measured strength runs from 2.3 to 82.6 MPa with a mean of 35.8, so the set spans early-age samples through to high-performance mixes. Ages are not evenly spread: the median is 28 days and testing happened at about a dozen standard ages, with a thin tail out to 365 days.
Cement content on its own is a loose predictor: at 200 kg/m³ the measured strength ranges from about 5 to 60 MPa. The water/cement ratio is tighter. Age forms vertical stripes because testing happened at standard ages rather than continuously.

## Approach

Rather than feeding the eight raw quantities straight into a model, I added two features that concrete theory says should matter, then measured whether they helped.

**Water-to-binder ratio.** Abrams' law states that strength falls as the water-to-cement ratio rises. Plotting water/cement against strength produced ratios up to 1.9, which is not a real mix. Those points are mixes with low cement but high slag or fly ash content: dividing by cement alone ignores the other binders. Slag and fly ash are cementitious, so they belong in the denominator. Using water / (cement + slag + fly ash) brought the maximum down to 0.90 and tightened the relationship.
**Log of age.** Strength gain against time is roughly logarithmic, which is why 28 days is the standard test age. Plotted on a log axis, the trend straightens out.

Data was split 824 / 206 before any fitting, with a fixed random seed. All reported figures come from the held-out set or from 5-fold cross-validation on the training set.

## Results

| Model | Test RMSE (MPa) | Test R² |
|---|---|---|
| Linear regression, raw features | 9.80 | 0.628 |
| Linear regression, + w/b and log age | 6.57 | 0.832 |
| Random forest | 4.69 | 0.915 |
| Gradient boosting | 4.40 | 0.925 |

Cross-validated (5-fold, training set only):

| Model | CV RMSE (MPa) |
|---|---|
| Random forest | 5.31 ± 0.42 |
| Gradient boosting | 4.72 ± 0.38 |

The two engineered features cut the linear model's error by 33%, from 9.80 to 6.57 MPa, with no change to the model or the data. Moving to tree ensembles cut it by another 2 MPa, which is what you would expect given that strength is nonlinear in the ingredients.

I quote the cross-validated figure as the headline because the single test split landed at the optimistic end of the range.

## What the model used
Gradient boosting feature importances:

| Feature | Importance |
|---|---|
| water_binder | 0.419 |
| age | 0.194 |
| log_age | 0.186 |
| cement | 0.097 |
| fly_ash | 0.021 |
| fine_agg | 0.021 |
| water | 0.021 |
| slag | 0.016 |
| superplasticizer | 0.014 |
| coarse_agg | 0.011 |

Water-to-binder ratio and the two age terms account for 80% of the model's decisions, which matches what concrete theory predicts drives strength.

The more telling comparison is water_binder at 0.419 against raw water at 0.021 and slag at 0.016. Once the ratio was available, the individual ingredient masses became nearly worthless to the model. The ratio captured the mechanism rather than just adding a column.

In the predicted-against-measured plot, points sit evenly about the line through the middle of the range. The strongest mixes, above about 60 MPa, fall slightly below it, so the model under-predicts them. That is the conservative direction, and it happens because high-strength mixes are sparse in the training data.

## Feature engineering only helps a model that needs it

Age appears twice, as raw days and as log days, so I tested whether that duplication mattered:

| Features | CV RMSE (MPa) |
|---|---|
| Both age terms | 4.72 ± 0.38 |
| log_age only | 4.71 ± 0.40 |
| Raw age only | 4.73 ± 0.39 |

No difference. Trees split on thresholds, and the log transform is monotonic, so it reorders nothing: a split at `age > 28` and a split at `log_age > 3.33` separate the same rows.

This is the opposite of what the transform did for the linear model, where it was part of a 33% error reduction. Feature engineering pays off in proportion to how restrictive the model is. A linear model can only add up weighted inputs, so it needs the right inputs; a tree ensemble can find the curvature itself.

Raw age was dropped from the final model. Same accuracy, one fewer column, and the remaining term is the one justified by theory.

File: Concrete_strength_predictor.ipynb
```
!pip install ucimlrepo
import pandas as pd, numpy as np, sklearn, matplotlib
print(sklearn.__version__, pd.__version__)
```

Collecting ucimlrepo
  Downloading ucimlrepo-0.0.7-py3-none-any.whl.metadata (5.5 kB)
Requirement already satisfied: pandas>=1.0.0 in /usr/local/lib/python3.13/dist-packages (from ucimlrepo) (2.2.3)
Requirement already satisfied: certifi>=2020.12.5 in /usr/local/lib/python3.13/dist-packages (from ucimlrepo) (2026.7.22)
Requirement already satisfied: numpy>=1.26.0 in /usr/local/lib/python3.13/dist-packages (from pandas>=1.0.0->ucimlrepo) (2.1.3)
Requirement already satisfied: python-dateutil>=2.8.2 in /usr/local/lib/python3.13/dist-packages (from pandas>=1.0.0->ucimlrepo) (2.9.0.post0)
Requirement already satisfied: pytz>=2020.1 in /usr/local/lib/python3.13/dist-packages (from pandas>=1.0.0->ucimlrepo) (2025.2)
Requirement already satisfied: tzdata>=2022.7 in /usr/local/lib/python3.13/dist-packages (from pandas>=1.0.0->ucimlrepo) (2026.4)
Requirement already satisfied: six>=1.5 in /usr/local/lib/python3.13/dist-packages (from python-dateutil>=2.8.2->pandas>=1.0.0->ucimlrepo) (1.17.0)
Downloading ucimlrepo-0.0.7-py3-none-any.whl (8.0 kB)
Installing collected packages: ucimlrepo
Successfully installed ucimlrepo-0.0.7
1.6.1 2.2.3

```
from ucimlrepo import fetch_ucirepo

repo = fetch_ucirepo(id=165)
X = repo.data.features.copy()
y = repo.data.targets.copy()

print(X.shape)
print(X.columns.tolist())
X.head()
```

(1030, 8)
['Cement', 'Blast Furnace Slag', 'Fly Ash', 'Water', 'Superplasticizer', 'Coarse Aggregate', 'Fine Aggregate', 'Age']

   Cement  Blast Furnace Slag  Fly Ash  Water  Superplasticizer  \
0   540.0                 0.0      0.0  162.0               2.5   
1   540.0                 0.0      0.0  162.0               2.5   
2   332.5               142.5      0.0  228.0               0.0   
3   332.5               142.5      0.0  228.0               0.0   
4   198.6               132.4      0.0  192.0               0.0   

   Coarse Aggregate  Fine Aggregate  Age  
0            1040.0           676.0   28  
1            1055.0           676.0   28  
2             932.0           594.0  270  
3             932.0           594.0  365  
4             978.4           825.5  360

```
import numpy as np
import pandas as pd

X.columns = ["cement", "slag", "fly_ash", "water", "superplasticizer",
             "coarse_agg", "fine_agg", "age"]

y = pd.Series(np.asarray(y).ravel(), name="strength")

print(y.describe().round(1))
X.describe().round(1)
```

count    1030.0
mean       35.8
std        16.7
min         2.3
25%        23.7
50%        34.4
75%        46.1
max        82.6
Name: strength, dtype: float64

       cement    slag  fly_ash   water  superplasticizer  coarse_agg  \
count  1030.0  1030.0   1030.0  1030.0            1030.0      1030.0   
mean    281.2    73.9     54.2   181.6               6.2       972.9   
std     104.5    86.3     64.0    21.4               6.0        77.8   
min     102.0     0.0      0.0   121.8               0.0       801.0   
25%     192.4     0.0      0.0   164.9               0.0       932.0   
50%     272.9    22.0      0.0   185.0               6.4       968.0   
75%     350.0   143.0    118.3   192.0              10.2      1029.4   
max     540.0   359.4    200.1   247.0              32.2      1145.0   

       fine_agg     age  
count    1030.0  1030.0  
mean      773.6    45.7  
std        80.2    63.2  
min       594.0     1.0  
25%       731.0     7.0  
50%       779.5    28.0  
75%       824.0    56.0  
max       992.6   365.0

```
import matplotlib.pyplot as plt

fig, ax = plt.subplots(1, 3, figsize=(15, 4))

ax[0].scatter(X["cement"], y, s=8, alpha=0.4)
ax[0].set(xlabel="cement (kg/m3)", ylabel="strength (MPa)")

ax[1].scatter(X["water"] / X["cement"], y, s=8, alpha=0.4, color="tab:red")
ax[1].set(xlabel="water / cement ratio", ylabel="strength (MPa)")

ax[2].scatter(X["age"], y, s=8, alpha=0.4, color="tab:green")
ax[2].set(xlabel="age (days, log scale)", ylabel="strength (MPa)", xscale="log")

plt.tight_layout()
plt.show()
```

```
binder = X["cement"] + X["slag"] + X["fly_ash"]
X["water_binder"] = X["water"] / binder
X["log_age"] = np.log(X["age"])

print(X["water_binder"].describe().round(2))

fig, ax = plt.subplots(1, 2, figsize=(11, 4))
ax[0].scatter(X["water"] / X["cement"], y, s=8, alpha=0.4, color="tab:red")
ax[0].set(xlabel="water / cement", ylabel="strength (MPa)", title="before")
ax[1].scatter(X["water_binder"], y, s=8, alpha=0.4, color="tab:blue")
ax[1].set(xlabel="water / binder", ylabel="strength (MPa)", title="after")
plt.tight_layout()
plt.show()
```

count    1030.00
mean        0.47
std         0.13
min         0.24
25%         0.38
50%         0.47
75%         0.56
max         0.90
Name: water_binder, dtype: float64

```
!pip install ucimlrepo -q

import numpy as np
import pandas as pd
import matplotlib.pyplot as plt
from ucimlrepo import fetch_ucirepo

repo = fetch_ucirepo(id=165)
X = repo.data.features.copy()
y = pd.Series(np.asarray(repo.data.targets).ravel(), name="strength")

X.columns = ["cement", "slag", "fly_ash", "water", "superplasticizer",
             "coarse_agg", "fine_agg", "age"]

binder = X["cement"] + X["slag"] + X["fly_ash"]
X["water_binder"] = X["water"] / binder
X["log_age"] = np.log(X["age"])

print(X.shape, "| w/b max:", round(X["water_binder"].max(), 2))
```

(1030, 10) | w/b max: 0.9

```
from sklearn.model_selection import train_test_split
from sklearn.linear_model import LinearRegression
from sklearn.metrics import mean_squared_error, r2_score

raw_cols = ["cement", "slag", "fly_ash", "water", "superplasticizer",
            "coarse_agg", "fine_agg", "age"]
all_cols = raw_cols + ["water_binder", "log_age"]

Xtr, Xte, ytr, yte = train_test_split(X, y, test_size=0.2, random_state=42)
print(f"train {len(Xtr)}, test {len(Xte)}")

for label, cols in [("raw features", raw_cols), ("+ w/b, log age", all_cols)]:
    model = LinearRegression().fit(Xtr[cols], ytr)
    pred = model.predict(Xte[cols])
    rmse = mean_squared_error(yte, pred) ** 0.5
    print(f"{label:>16}:  RMSE {rmse:5.2f} MPa   R2 {r2_score(yte, pred):.3f}")
```

train 824, test 206
    raw features:  RMSE  9.80 MPa   R2 0.628
  + w/b, log age:  RMSE  6.57 MPa   R2 0.832

```
from sklearn.ensemble import RandomForestRegressor, GradientBoostingRegressor

results = [
    ("Linear (raw)", 9.80, 0.628),
    ("Linear (+ w/b, log age)", 6.57, 0.832),
]

models = {
    "Random forest": RandomForestRegressor(n_estimators=500, random_state=42, n_jobs=-1),
    "Gradient boosting": GradientBoostingRegressor(n_estimators=500, learning_rate=0.05,
                                                   max_depth=3, random_state=42),
}

for name, model in models.items():
    model.fit(Xtr[all_cols], ytr)
    pred = model.predict(Xte[all_cols])
    rmse = mean_squared_error(yte, pred) ** 0.5
    r2 = r2_score(yte, pred)
    results.append((name, round(rmse, 2), round(r2, 3)))
    print(f"{name:>20}:  RMSE {rmse:5.2f} MPa   R2 {r2:.3f}")

rf = models["Random forest"]
table = pd.DataFrame(results, columns=["model", "rmse_mpa", "r2"])
```

       Random forest:  RMSE  4.69 MPa   R2 0.915
   Gradient boosting:  RMSE  4.40 MPa   R2 0.925

```
from sklearn.model_selection import KFold, cross_val_score

cv = KFold(n_splits=5, shuffle=True, random_state=42)

for name, model in models.items():
    scores = -cross_val_score(model, Xtr[all_cols], ytr, cv=cv,
                              scoring="neg_root_mean_squared_error")
    print(f"{name:>20}:  CV RMSE {scores.mean():.2f} +/- {scores.std():.2f} MPa")
```

       Random forest:  CV RMSE 5.31 +/- 0.42 MPa
   Gradient boosting:  CV RMSE 4.72 +/- 0.38 MPa

```
best = models["Gradient boosting"]
pred = best.predict(Xte[all_cols])

importance = pd.Series(best.feature_importances_, index=all_cols).sort_values()

fig, ax = plt.subplots(1, 2, figsize=(12, 4.5))

importance.plot.barh(ax=ax[0])
ax[0].set(xlabel="feature importance")

ax[1].scatter(yte, pred, s=14, alpha=0.5)
lims = [y.min(), y.max()]
ax[1].plot(lims, lims, "k--", lw=1)
ax[1].set(xlabel="measured strength (MPa)", ylabel="predicted strength (MPa)")

plt.tight_layout()
plt.show()

print(importance.sort_values(ascending=False).round(3).to_string())
```

water_binder        0.419
age                 0.194
log_age             0.186
cement              0.097
fly_ash             0.021
fine_agg            0.021
water               0.021
slag                0.016
superplasticizer    0.014
coarse_agg          0.011

```
no_raw_age = [c for c in all_cols if c != "age"]
no_log_age = [c for c in all_cols if c != "log_age"]

for label, cols in [("both age terms", all_cols),
                    ("log_age only", no_raw_age),
                    ("raw age only", no_log_age)]:
    m = GradientBoostingRegressor(n_estimators=500, learning_rate=0.05,
                                  max_depth=3, random_state=42)
    s = -cross_val_score(m, Xtr[cols], ytr, cv=cv,
                         scoring="neg_root_mean_squared_error")
    print(f"{label:>16}:  CV RMSE {s.mean():.2f} +/- {s.std():.2f} MPa")

worst = (pred - yte).abs().idxmax()
print("\nWorst prediction:")
print(X.loc[worst].round(2).to_string())
print(f"measured {y.loc[worst]:.1f} MPa, predicted {pred[list(yte.index).index(worst)]:.1f} MPa")
```

  both age terms:  CV RMSE 4.72 +/- 0.38 MPa
    log_age only:  CV RMSE 4.71 +/- 0.40 MPa
    raw age only:  CV RMSE 4.73 +/- 0.39 MPa

Worst prediction:
cement               313.00
slag                 145.00
fly_ash                0.00
water                127.00
superplasticizer       8.00
coarse_agg          1000.00
fine_agg             822.00
age                   28.00
water_binder           0.28
log_age                3.33
measured 44.5 MPa, predicted 65.3 MPa

```
final_cols = [c for c in all_cols if c != "age"]
final = GradientBoostingRegressor(n_estimators=500, learning_rate=0.05,
                                  max_depth=3, random_state=42).fit(Xtr[final_cols], ytr)

table.to_csv("results.csv", index=False)
print(table.to_string(index=False))
```

                  model  rmse_mpa    r2
           Linear (raw)      9.80 0.628
Linear (+ w/b, log age)      6.57 0.832
          Random forest      4.69 0.915
      Gradient boosting      4.40 0.925

```
final_cols = [c for c in all_cols if c != "age"]
final = GradientBoostingRegressor(n_estimators=500, learning_rate=0.05,
                                  max_depth=3, random_state=42).fit(Xtr[final_cols], ytr)
pred = final.predict(Xte[final_cols])

# fig 1: what the raw data looks like
fig, ax = plt.subplots(1, 3, figsize=(15, 4))
ax[0].scatter(X["cement"], y, s=8, alpha=0.4)
ax[0].set(xlabel="cement (kg/m3)", ylabel="strength (MPa)")
ax[1].scatter(X["water"] / X["cement"], y, s=8, alpha=0.4, color="tab:red")
ax[1].set(xlabel="water / cement ratio", ylabel="strength (MPa)")
ax[2].scatter(X["age"], y, s=8, alpha=0.4, color="tab:green")
ax[2].set(xlabel="age (days, log scale)", ylabel="strength (MPa)", xscale="log")
fig.tight_layout()
fig.savefig("fig1_exploration.png", dpi=150)

# fig 2: why the binder term is the right denominator
fig, ax = plt.subplots(1, 2, figsize=(11, 4))
ax[0].scatter(X["water"] / X["cement"], y, s=8, alpha=0.4, color="tab:red")
ax[0].set(xlabel="water / cement", ylabel="strength (MPa)", title="before")
ax[1].scatter(X["water_binder"], y, s=8, alpha=0.4, color="tab:blue")
ax[1].set(xlabel="water / binder", ylabel="strength (MPa)", title="after")
fig.tight_layout()
fig.savefig("fig2_water_binder.png", dpi=150)

# fig 3: what the model used, and how well it did
importance = pd.Series(final.feature_importances_, index=final_cols).sort_values()
fig, ax = plt.subplots(1, 2, figsize=(12, 4.5))
importance.plot.barh(ax=ax[0])
ax[0].set(xlabel="feature importance")
ax[1].scatter(yte, pred, s=14, alpha=0.5)
ax[1].plot([y.min(), y.max()], [y.min(), y.max()], "k--", lw=1)
ax[1].set(xlabel="measured strength (MPa)", ylabel="predicted strength (MPa)")
fig.tight_layout()
fig.savefig("fig3_results.png", dpi=150)

table.to_csv("results.csv", index=False)
print("saved 3 figures + results.csv")
```

saved 3 figures + results.csv

```

```
